Repository: hjkgrp/SESAMI_web

# Introduction
Forget about using an old excel spreadsheet from your co-workers! **On-the-fly**, the [SESAMI (Script to Estimate the Surface Area of Materials from their Isotherms) website](https://sesami-web.org/) performs Brunauer-Emmett-Teller (BET), BET+Excess Sorption Work (ESW), and Machine Learning (ML) methods for surface area
estimation in nanoporous materials. This website allows a user to upload either an [Adsorption Information File (AIF)](https://pubs.acs.org/doi/10.1021/acs.langmuir.1c00122) or a Comma Separated-Values (CSV) file. 

This website is based on the [MOFSimplify](https://github.com/hjkgrp/MOFSimplify) website developed by the [Kulik Group](http://hjkgrp.mit.edu/) at MIT.

For additional support, feedback, and inquiry, please raise a GitHub issue in this repo. For specific questions, contact Yongchul Chung at <span style="color:blue">drygchung@gmail.com</span>.

# Sample Output
For the downloadable figures generated on the website, a user can adjust the font type, font size, dot-per-inch (dpi), and legend to their liking.

# Website Configuration
The website is powered by `Mongo DB 5.3.1` and `Google Cloud Run`.

# Calculation Details
The SESAMI 1 algorithms employed in this code select the linear region from an isotherm and compute the surface area of the corresponding material. A detailed description of the algorithm can be found on page S5 of [J. Phys. Chem. C 2019, 123, 33, 20195 - 20209](https://pubs.acs.org/doi/abs/10.1021/acs.jpcc.9b02116). An excerpt from the SI is provided below for completeness.

## BET Areas (SESAMI 1)
We consider the “right-most” region, which is the region having a high-pressure limit at the point where the **first maximum of q(1 − p/p0) with respect to p/p0 occurs** (q is the loading, p is the vapor pressure, and p0 is the saturation vapor pressure), as per consistency **criterion 1**, and a low-pressure limit at the lowest pressure point on the isotherm. Next, we consider a region that has the same upper pressure limit but a lower pressure limit that is shifted to the right by one point on the pressure axis. We continue to move the lower pressure limit to the right **until we locate a region with 4 consecutive data points**. Then, we shift the upper pressure limit to a smaller value by one point, and again move the lower pressure limit to the right as before until we reach another 4-point linear region. The process continues until we reach **a 4-point region starting at the lowest pressure point on the isotherm**, which we define as the “left-most” region. We select a linear region to compute the BET area that satisfies as many consistency criteria as possible and contains at least 4 points.

### Best Region for BET Area Calculation
To select the best region (i.e., the linear region that satisfies the most consistency criteria), we search through all possible “linear” regions.
Here, a **linear region is a set of 4+ consecutive points having an R<sup>2</sup> value greater than 0.998**, and **fulfilling consistency criteria 1 and 2**. We start with the “right-most” region from the isotherm, and check if it is “linear.” If it is, we store it as the “current best region.” If not, we continue to consider subsequent regions until we find one that is “linear.” Then, we move on to other candidate regions at lower pressures. 

If a region is not “linear” as judged by R<sup>2</sup>, it is disregarded. If it is “linear” and satisfies criteria 1 and 2, **we check if it satisfies consistency criteria 3 and 4 and has an R<sup>2</sup> > 0.9995**. The satisfaction of all these conditions indicates that the region is suitable for BET analysis. If all conditions are satisfied, we choose the current region as the “final best region” and the algorithm ends.

# Preparing Input Files
A user can provide an adsorption isotherm to the website as either an AIF file or a CSV file.

Use https://clownfish-app-lzoex.ondigitalocean.app/ to convert instrument output to AIF file ormat.
- Details on AIF file formatting can be found in [this repository](https://github.com/AIF-development-team/adsorptioninformationformat). The website https://adsorptioninformationformat.com/ will reflect changes as they occur.

For inputting isotherm data as a CSV file, see [this example](/example_input/example_loading_data.csv).

# JOSS Paper Supplementary Files
Files used for software performance benchmarking can be found [here](paper/benchmarking).

Note: In the benchmarking of the [JOSS paper](https://joss.theoj.org/papers/10.21105/joss.05429), an [older version of BETSI](https://github.com/nakulrampal/betsi-gui/tree/89b3ec7a216084d4bb6e2963918c781f32810190) was used. The [newer version](https://github.com/nakulrampal/betsi-gui/tree/e68e3def588ef46116ce32677cdf51401f261701) has implemented bug fixes and makes successful predictions where the previous version did not. The updated BETSI results, corresponding to Tables 1-3 of the paper, are [here](/paper/benchmarking/new_BETSI_benchmark.xlsx).

File: example_input/example_loading_data.aif
# comment goes here. This file is modeled after Figure 1 in Langmuir 2021, 37, 4222−4226
# Except has the same data (barring P0) as the example CSV file, in the loading section.
data_rawaifv003
_exptl_operator 'Nicole'
_exptl_date 2009-09-17T19:56:00
_exptl_instrument 'Autosorb Station 1'
_exptl_adsorptive Nitrogen
_exptl_temperature 77.3
_exptl_sample_mass 0.0339
_sample_id 'nk_DUT-6_LP_N2_114pkt'
_sample_material_id 'DUT-6'
_units_temperature K
_units_pressure Pa
_units_mass g
_units_loading mmol/g
loop_
_adsorp_pressure
_adsorp_p0
_adsorp_amount
1 101860.98004799998 0.840516579
5 101860.98004799998 0.856914327
10 101860.98004799998 0.877571175
20 101860.98004799998 0.919942172
30 101860.98004799998 0.963790232
40 101860.98004799998 1.008209041
50 101860.98004799998 1.054743685
60 101860.98004799998 1.104257566
70 101860.98004799998 1.1530175
80 101860.98004799998 1.204659066
90 101860.98004799998 1.257456482
100 101860.98004799998 1.315481674
150 101860.98004799998 1.635946936
200 101860.98004799998 2.047910899
250 101860.98004799998 2.643745115
300 101860.98004799998 3.788037766
350 101860.98004799998 11.18416474
400 101860.98004799998 13.07135971
450 101860.98004799998 13.96546915
500 101860.98004799998 14.78127405
550 101860.98004799998 15.64273495
600 101860.98004799998 16.41357532
650 101860.98004799998 17.04247844
700 101860.98004799998 17.65337111
750 101860.98004799998 18.12231823
800 101860.98004799998 18.52772357
850 101860.98004799998 18.87736876
900 101860.98004799998 19.19750888
950 101860.98004799998 19.46468757
1000 101860.98004799998 19.72107326
1500 101860.98004799998 21.15359195
2000 101860.98004799998 21.92689078
2500 101860.98004799998 22.62769622
3000 101860.98004799998 24.15848201
3500 101860.98004799998 26.01955779
4000 101860.98004799998 26.59400286
4500 101860.98004799998 26.91188986
5000 101860.98004799998 27.27442416
5500 101860.98004799998 27.57250405
6000 101860.98004799998 27.90905089
6500 101860.98004799998 28.31310898
7000 101860.98004799998 28.6812851
7500 101860.98004799998 29.11550905
8000 101860.98004799998 29.63325256
8500 101860.98004799998 30.22182849
9000 101860.98004799998 32.97140051
10000 101860.98004799998 34.16783389
70000 101860.98004799998 35.84909535
80000 101860.98004799998 35.99703254
90000 101860.98004799998 35.96774027
100000 101860.98004799998 36.04297423
loop_
_desorp_pressure
_desorp_p0
_desorp_amount
97113.50270639999 101860.98004799998 57.919842028778376
90734.559156 101860.98004799998 57.83008565285129
85586.58132479999 101860.98004799998 57.74993663094573
