Repository: hjkgrp/SESAMI_web

# Introduction
Forget about using an old excel spreadsheet from your co-workers! **On-the-fly**, the [SESAMI (Script to Estimate the Surface Area of Materials from their Isotherms) website](https://sesami-web.org/) performs Brunauer-Emmett-Teller (BET), BET+Excess Sorption Work (ESW), and Machine Learning (ML) methods for surface area
estimation in nanoporous materials. This website allows a user to upload either an [Adsorption Information File (AIF)](https://pubs.acs.org/doi/10.1021/acs.langmuir.1c00122) or a Comma Separated-Values (CSV) file. 

This website is based on the [MOFSimplify](https://github.com/hjkgrp/MOFSimplify) website developed by the [Kulik Group](http://hjkgrp.mit.edu/) at MIT.

For additional support, feedback, and inquiry, please raise a GitHub issue in this repo. For specific questions, contact Yongchul Chung at <span style="color:blue">drygchung@gmail.com</span>.

# Sample Output
For the downloadable figures generated on the website, a user can adjust the font type, font size, dot-per-inch (dpi), and legend to their liking.

# Website Configuration
The website is powered by `Mongo DB 5.3.1` and `Google Cloud Run`.

# Calculation Details
The SESAMI 1 algorithms employed in this code select the linear region from an isotherm and compute the surface area of the corresponding material. A detailed description of the algorithm can be found on page S5 of [J. Phys. Chem. C 2019, 123, 33, 20195 - 20209](https://pubs.acs.org/doi/abs/10.1021/acs.jpcc.9b02116). An excerpt from the SI is provided below for completeness.

## BET Areas (SESAMI 1)
We consider the “right-most” region, which is the region having a high-pressure limit at the point where the **first maximum of q(1 − p/p0) with respect to p/p0 occurs** (q is the loading, p is the vapor pressure, and p0 is the saturation vapor pressure), as per consistency **criterion 1**, and a low-pressure limit at the lowest pressure point on the isotherm. Next, we consider a region that has the same upper pressure limit but a lower pressure limit that is shifted to the right by one point on the pressure axis. We continue to move the lower pressure limit to the right **until we locate a region with 4 consecutive data points**. Then, we shift the upper pressure limit to a smaller value by one point, and again move the lower pressure limit to the right as before until we reach another 4-point linear region. The process continues until we reach **a 4-point region starting at the lowest pressure point on the isotherm**, which we define as the “left-most” region. We select a linear region to compute the BET area that satisfies as many consistency criteria as possible and contains at least 4 points.

### Best Region for BET Area Calculation
To select the best region (i.e., the linear region that satisfies the most consistency criteria), we search through all possible “linear” regions.

# Preparing Input Files
A user can provide an adsorption isotherm to the website as either an AIF file or a CSV file.

Use https://clownfish-app-lzoex.ondigitalocean.app/ to convert instrument output to AIF file ormat.
- Details on AIF file formatting can be found in [this repository](https://github.com/AIF-development-team/adsorptioninformationformat). The website https://adsorptioninformationformat.com/ will reflect changes as they occur.

For inputting isotherm data as a CSV file, see [this example](/example_input/example_loading_data.csv).

# JOSS Paper Supplementary Files
Files used for software performance benchmarking can be found [here](paper/benchmarking).

Note: In the benchmarking of the [JOSS paper](https://joss.theoj.org/papers/10.21105/joss.05429), an [older version of BETSI](https://github.com/nakulrampal/betsi-gui/tree/89b3ec7a216084d4bb6e2963918c781f32810190) was used. The [newer version](https://github.com/nakulrampal/betsi-gui/tree/e68e3def588ef46116ce32677cdf51401f261701) has implemented bug fixes and makes successful predictions where the previous version did not. The updated BETSI results, corresponding to Tables 1-3 of the paper, are [here](/paper/benchmarking/new_BETSI_benchmark.xlsx).

The SESAMI web routines are benchmarked against other software, namely BETSI, pyGAPS, and BEaTmap.

Over a set of 14 MOFs, GCMC and experimental isotherms are used to generate surface area predictions.
Zeo++ surface area predictions are also generated with CIF files of the 13 MOFs with good GCMC isotherms.

Note: In the benchmarking of the [JOSS paper](https://joss.theoj.org/papers/10.21105/joss.05429), an [older version of BETSI](https://github.com/nakulrampal/betsi-gui/tree/89b3ec7a216084d4bb6e2963918c781f32810190) was used. The [newer version](https://github.com/nakulrampal/betsi-gui/tree/e68e3def588ef46116ce32677cdf51401f261701) has implemented bug fixes and makes successful predictions where the previous version did not.

File: paper/benchmarking/GCMC isotherms/GCMC_N2_77K_isotherms_SESAMI_web_format/MOF-808.csv
Pressure (Pa),Loading (mol/kg)
0.0001,0.390148369
0.0005,0.390148369
0.001,0.390148369
0.005,0.390148369
0.01,0.390153245
0.05,0.390206891
0.1,0.390245906
0.5,0.39070433
1,0.391379774
5,0.396439511
10,0.403647502
20,0.415295869
30,0.429058353
40,0.442440442
50,0.455924945
60,0.467046612
70,0.480845672
80,0.494886137
90,0.509033892
100,0.520604229
150,0.58333521
200,0.656344162
250,0.724439683
300,0.787736379
350,0.859950403
400,0.91535391
450,0.98943577
500,1.045226987
550,1.104402741
600,1.181842315
650,1.230015885
700,1.322376196
750,1.382285916
800,1.447345595
850,1.523973173
900,1.598445181
950,1.665611661
1000,1.74594321
1500,2.438212722
2000,3.063725409
2500,3.6456634
3000,4.147572207
3500,4.642860684
4000,5.065503535
4500,5.483469482
5000,5.863781235
5500,6.244770871
6000,6.57395368
6500,6.829344802
7000,7.153826323
7500,7.50045608
8000,7.796215366
8500,8.077422118
9000,8.513330013
9500,8.705322025
10000,9.035468013
20000,25.57091417
30000,26.03505418
40000,26.5976969
50000,26.68418791
60000,26.98277334
70000,27.19310232
80000,27.4674132
90000,27.32794979
100000,27.45659634
