Repository: hjkgrp/SESAMI_web

# Introduction
Forget about using an old excel spreadsheet from your co-workers! **On-the-fly**, the [SESAMI (Script to Estimate the Surface Area of Materials from their Isotherms) website](https://sesami-web.org/) performs Brunauer-Emmett-Teller (BET), BET+Excess Sorption Work (ESW), and Machine Learning (ML) methods for surface area
estimation in nanoporous materials. This website allows a user to upload either an [Adsorption Information File (AIF)](https://pubs.acs.org/doi/10.1021/acs.langmuir.1c00122) or a Comma Separated-Values (CSV) file. 

This website is based on the [MOFSimplify](https://github.com/hjkgrp/MOFSimplify) website developed by the [Kulik Group](http://hjkgrp.mit.edu/) at MIT.

For additional support, feedback, and inquiry, please raise a GitHub issue in this repo. For specific questions, contact Yongchul Chung at <span style="color:blue">drygchung@gmail.com</span>.

# Sample Output
For the downloadable figures generated on the website, a user can adjust the font type, font size, dot-per-inch (dpi), and legend to their liking.

# Website Configuration
The website is powered by `Mongo DB 5.3.1` and `Google Cloud Run`.

# Calculation Details
The SESAMI 1 algorithms employed in this code select the linear region from an isotherm and compute the surface area of the corresponding material. A detailed description of the algorithm can be found on page S5 of [J. Phys. Chem. C 2019, 123, 33, 20195 - 20209](https://pubs.acs.org/doi/abs/10.1021/acs.jpcc.9b02116). An excerpt from the SI is provided below for completeness.

## BET Areas (SESAMI 1)
We consider the “right-most” region, which is the region having a high-pressure limit at the point where the **first maximum of q(1 − p/p0) with respect to p/p0 occurs** (q is the loading, p is the vapor pressure, and p0 is the saturation vapor pressure), as per consistency **criterion 1**, and a low-pressure limit at the lowest pressure point on the isotherm. Next, we consider a region that has the same upper pressure limit but a lower pressure limit that is shifted to the right by one point on the pressure axis. We continue to move the lower pressure limit to the right **until we locate a region with 4 consecutive data points**. Then, we shift the upper pressure limit to a smaller value by one point, and again move the lower pressure limit to the right as before until we reach another 4-point linear region. The process continues until we reach **a 4-point region starting at the lowest pressure point on the isotherm**, which we define as the “left-most” region. We select a linear region to compute the BET area that satisfies as many consistency criteria as possible and contains at least 4 points.

### Best Region for BET Area Calculation
To select the best region (i.e., the linear region that satisfies the most consistency criteria), we search through all possible “linear” regions.

# Preparing Input Files
A user can provide an adsorption isotherm to the website as either an AIF file or a CSV file.

Use https://clownfish-app-lzoex.ondigitalocean.app/ to convert instrument output to AIF file ormat.
- Details on AIF file formatting can be found in [this repository](https://github.com/AIF-development-team/adsorptioninformationformat). The website https://adsorptioninformationformat.com/ will reflect changes as they occur.

For inputting isotherm data as a CSV file, see [this example](/example_input/example_loading_data.csv).

# JOSS Paper Supplementary Files
Files used for software performance benchmarking can be found [here](paper/benchmarking).

Note: In the benchmarking of the [JOSS paper](https://joss.theoj.org/papers/10.21105/joss.05429), an [older version of BETSI](https://github.com/nakulrampal/betsi-gui/tree/89b3ec7a216084d4bb6e2963918c781f32810190) was used. The [newer version](https://github.com/nakulrampal/betsi-gui/tree/e68e3def588ef46116ce32677cdf51401f261701) has implemented bug fixes and makes successful predictions where the previous version did not. The updated BETSI results, corresponding to Tables 1-3 of the paper, are [here](/paper/benchmarking/new_BETSI_benchmark.xlsx).

The SESAMI web routines are benchmarked against other software, namely BETSI, pyGAPS, and BEaTmap.

Over a set of 14 MOFs, GCMC and experimental isotherms are used to generate surface area predictions.
Zeo++ surface area predictions are also generated with CIF files of the 13 MOFs with good GCMC isotherms.

Note: In the benchmarking of the [JOSS paper](https://joss.theoj.org/papers/10.21105/joss.05429), an [older version of BETSI](https://github.com/nakulrampal/betsi-gui/tree/89b3ec7a216084d4bb6e2963918c781f32810190) was used. The [newer version](https://github.com/nakulrampal/betsi-gui/tree/e68e3def588ef46116ce32677cdf51401f261701) has implemented bug fixes and makes successful predictions where the previous version did not.

File: paper/benchmarking/experimental isotherms/experimental_N2_77K_isotherms_SESAMI_web_format/HKUST-1.csv
Pressure (Pa),Loading (mol/kg)
0.142989,0.23553
0.146139,0.487807
0.200016,0.741634
0.229445,0.995296
0.26135,1.24873
0.292936,1.50163
0.334539,1.75442
0.38131,2.00679
0.4235,2.2602
0.493252,2.51319
0.546377,2.76554
0.618365,3.01951
0.663421,3.27222
0.723635,3.52538
0.824585,3.77976
0.88429,4.03264
1.03152,4.2847
1.15572,4.53675
1.12643,4.78877
1.05252,5.04105
1.31084,5.29302
1.38452,5.54661
1.66488,5.79835
1.98374,6.05014
2.2333,6.30355
2.71098,6.5558
3.20117,6.80857
3.86081,7.06132
4.29526,7.31425
4.69149,7.56729
4.95138,7.81926
5.46378,8.07138
5.8453,8.32369
6.23856,8.57654
6.5399,8.83095
6.80377,9.08472
7.18221,9.33728
7.563,9.58985
8.07796,9.84207
8.53541,10.0933
9.08282,10.3452
9.37582,10.5974
10.0694,10.8496
10.6382,11.1024
11.296,11.3541
12.3011,11.6073
14.0236,11.8593
16.3914,12.1095
18.2506,12.3595
22.1504,12.6088
26.2429,12.8574
30.4964,13.1059
36.311,13.3516
43.347,13.5953
53.3701,13.8363
69.0842,14.0715
89.9022,14.3003
109.616,14.5255
157.468,14.7362
225.022,14.9307
324.179,15.1015
468.098,15.2418
651.094,15.3523
870.808,15.4379
1123.98,15.4999
2064.09,15.6564
3029.44,15.7828
3991.47,15.9087
4945.51,16.0512
5891.75,16.1928
6895.11,16.2983
7919.67,16.3839
8948.99,16.4607
9981.4,16.5306
12569.8,16.6914
15196.3,16.8216
17868.7,16.9192
20586.9,16.9998
23310.8,17.0664
26075.5,17.1277
28792.8,17.1795
31517.5,17.2262
34244.6,17.2688
36987.7,17.3081
39728,17.3446
42497.5,17.3782
45234,17.4088
47966.9,17.4389
50711.3,17.4643
53469.2,17.4886
56265.1,17.5133
59004.5,17.5355
61761.2,17.5576
64458.8,17.5775
67226.7,17.5958
69976.1,17.6155
72673.9,17.634
75422.4,17.6513
78140.3,17.6703
80834.8,17.6877
83524.3,17.7081
86206.8,17.7312
88875.1,17.7585
91540.7,17.7918
94230.4,17.8394
96893.3,17.9021
99494.5,17.9906

File: paper/benchmarking/experimental isotherms/experimental_N2_77K_isotherms_SESAMI_web_format/NU-1000.csv
Pressure (Pa),Loading (mol/kg)
0.135457,0.864196
0.541089,1.72875
2.18198,2.58523
5.81918,3.44499
9.90116,4.30616
15.247,5.16542
22.3944,6.02558
32.583,6.88329
43.7332,7.73207
57.0138,8.59015
72.7934,9.4381
93.1792,10.2874
120.382,11.1243
158.894,11.95
207.689,12.7736
269.386,13.5866
343.235,14.3875
432.126,15.1793
537.486,15.9499
667.604,16.7052
829.838,17.4303
1036.46,18.1276
1294.5,18.7817
1626.11,19.3879
2031.58,19.9412
2515.98,20.4365
3076.95,20.8824
3699.88,21.2825
4375.68,21.6487
5093.1,21.9879
5838.11,22.3071
6606.69,22.6105
7391.99,22.9051
8193.86,23.193
8983.64,23.4712
9783.28,23.7492
10788.7,24.093
11781.2,24.4405
12763.8,24.7847
13735.4,25.1349
14706.4,25.4981
15658.9,25.8642
16610.2,26.2418
17543.5,26.6287
18464.1,27.0237
19358.2,27.4303
20242.4,27.8463
21116,28.2723
21968.5,28.7073
22804.4,29.1544
23615.4,29.6105
24390.8,30.0764
25057.2,30.6344
25400.9,31.3871
25600.8,32.2265
25630.5,33.1587
25653,34.0935
25663,35.0323
25680.2,35.9515
25694.4,36.8637
25708.6,37.7696
25724.1,38.6718
25776.8,39.5557
25837.3,40.4234
26029.9,41.2159
27077.6,41.5114
28396.4,41.6462
29741.3,41.769
31913.3,41.9257
34070.4,42.083
36278.5,42.229
38502.9,42.3618
40764.2,42.4865
42992.5,42.5991
45247.8,42.7089
47532.4,42.8073
49808,42.9028
52100.3,42.9932
54362.5,43.0787
56657.3,43.1619
58961.2,43.2397
61249.6,43.3146
63514.9,43.3866
65830.3,43.4555
68113.5,43.5222
70426.9,43.5871
72734.2,43.6488
75044.5,43.7101
77362.9,43.7707
79670.1,43.8296
81938.3,43.8878
84220.6,43.9479
86508.1,44.0094
88756.6,44.0716
91051.1,44.1376
93345,44.2125
95536.4,44.3027
97739.4,44.4342
99492.3,44.8905

File: paper/benchmarking/experimental isotherms/experimental_N2_77K_isotherms_SESAMI_web_format/NU-1200.csv
Pressure (Pa),Loading (mol/kg)
0.148715,0.218723
0.150336,0.467074
0.163499,0.71706
0.217661,0.966654
0.30717,1.21575
0.439222,1.46393
0.494793,1.71248
0.577123,1.96065
0.732715,2.20914
1.14244,2.45695
1.61557,2.70464
2.53467,2.95073
3.76978,3.19692
5.47154,3.44186
8.24045,3.68608
12.3501,3.9281
17.0552,4.16928
22.2982,4.41061
27.2636,4.65219
32.1679,4.89409
36.6859,5.13668
40.5646,5.37978
44.7933,5.62173
48.4925,5.86407
52.0557,6.10669
55.3379,6.34941
59.0149,6.59152
63.2719,6.83303
67.6611,7.07433
72.6639,7.31473
78.6892,7.55366
85.2127,7.79157
93.4877,8.02653
103.42,8.25903
115.378,8.4875
129.367,8.7129
145.416,8.9357
165.159,9.15495
185.212,9.37159
207.183,9.58416
230.838,9.79482
255.836,10.0034
282.185,10.2093
309.732,10.4136
338.856,10.6159
368.538,10.8169
399.469,11.0148
431.235,11.2115
464.283,11.408
498.127,11.6037
532.834,11.7973
569.072,11.9912
605.693,12.1817
644.18,12.3729
683.863,12.5664
723.374,12.7549
763.437,12.9386
805.775,13.1255
847.822,13.3063
892.181,13.4929
935.95,13.6752
980.892,13.8586
1132.84,14.4484
1282.29,15.056
1440.88,15.6292
1602.2,16.2028
1764.14,16.7739
1926.84,17.3337
2093.04,17.8933
2263.67,18.445
2437.75,18.9858
2622.46,19.5264
2811.32,20.0442
3009.91,20.557
3217.44,21.0449
3439.55,21.5193
3672.84,21.9741
3929.15,22.4203
4204.49,22.8498
4494.37,23.2601
4799,23.6482
5109.12,24.0123
5436.56,24.3618
5767.75,24.6966
6115.18,25.0238
6462.82,25.3414
6820.95,25.6504
7182.09,25.9596
7545.67,26.2643
7896.34,26.5526
8254.09,26.8526
8613.69,27.16
8976.55,27.4762
9326.51,27.7982
9669.49,28.1324
9997.31,28.4656
10754.3,29.3719
11423.5,30.4098
11972.6,31.5879
12415.6,32.8904
12764.9,34.2803
13011.8,35.8672
13140.1,37.6088
13201.6,39.4072
13260,41.2044
13344.9,42.971
13454.7,44.6567
13715.5,46.161
14500.2,47.0284
15597.2,47.4376
16785.8,47.7401
18030.3,47.9927
19283.6,48.2155
20583.6,48.4129
21858.8,48.581
23153.3,48.7309
24470.4,48.8708
25796.3,48.993
27139.5,49.1048
28488.5,49.2083
29850.5,49.3014
31217.8,49.3896
32596.8,49.47
33988.6,49.5461
35350.7,49.6151
36737.8,49.6788
38127.2,49.7395
39477.1,49.7927
40832.8,49.8427
42192.2,49.8898
43560.6,49.933
44935.2,49.9738
46312.2,50.0116
47696.2,50.0491
49083.7,50.0829
50473.9,50.1138
51869.8,50.1423
53276.6,50.1706
54675.1,50.1977
56085.5,50.221
57485.5,50.2431
58887.9,50.2663
60301.9,50.2866
61710.6,50.3089
63119,50.326
64529.3,50.3452
65902.6,50.3612
67283.3,50.3777
68677,50.3934
70072.1,50.4091
71462.7,50.4209
72851.8,50.4328
74257.3,50.4466
75661.2,50.461
77064.1,50.4705
78482.5,50.4837
79847.2,50.4973
81218.6,50.5064
82618.6,50.517
84008.4,50.5294
85404.7,50.541
86783.5,50.5497
88187.3,50.5627
89586,50.5744
90994.8,50.5861
92365.5,50.6015
93742.4,50.6169
95088.6,50.6386
96445,50.6604
97814.2,50.6962
99116.6,50.7637

File: paper/benchmarking/experimental isotherms/experimental_N2_77K_isotherms_SESAMI_web_format/NU-1500(Fe).csv
Pressure (Pa),Loading (mol/kg)
0.220453,0.724351
0.461807,1.55987
0.800489,2.39289
1.37512,3.2243
2.20995,4.05424
3.51898,4.88209
5.09522,5.7068
7.34339,6.52842
10.3277,7.34799
13.9975,8.16449
18.9908,8.97373
25.0072,9.77874
32.5067,10.5778
42.1262,11.3696
54.475,12.1457
70.3584,12.9042
90.9504,13.6442
116.561,14.3603
148.842,15.0529
184.397,15.7238
223.805,16.3763
266.332,17.0119
311.48,17.6357
358.773,18.2521
407.026,18.8598
456.908,19.4661
507.834,20.0644
558.935,20.6544
611.096,21.2415
663.97,21.8247
717.956,22.4075
772.54,22.984
828.085,23.5543
884.715,24.1193
943.01,24.6815
1002.02,25.235
1158.12,26.5914
1325.98,27.9021
1517.46,29.1102
1737.41,30.1951
1994.01,31.1274
2300.66,31.9013
2645.14,32.4887
3027.28,32.9483
3431.97,33.3039
3849.48,33.5882
4290.21,33.8341
4722.2,34.0234
5166.83,34.1976
5618.55,34.3467
6065.52,34.4779
6534.89,34.6
6998.92,34.7099
7454.51,34.8065
7912.48,34.8942
8373.5,34.9771
8850.88,35.0555
9321.78,35.1294
9791.67,35.1946
11716.3,35.4168
13611.3,35.5948
15552.3,35.7392
17460.5,35.86
19384.4,35.9604
21299.9,36.0448
23204.8,36.1182
25158.2,36.1808
27070.9,36.2366
29005.8,36.2864
30962,36.324
32895,36.3654
34824.6,36.3948
36744.1,36.418
38712.6,36.4377
40657.3,36.4558
42586.3,36.4739
44509.7,36.4842
46419.4,36.4955
48322.8,36.505
50232.2,36.5073
52141.3,36.4987
54082.3,36.4976
56035.5,36.4982
57962.1,36.4926
59879.7,36.4855
61839.5,36.4779
63774,36.4624
65672,36.4582
67589.8,36.4469
69447.9,36.4319
71312.7,36.4224
73170.4,36.4057
75043.4,36.3844
76924.9,36.3791
78819.6,36.3582
80679.9,36.3473
82544,36.3315
84425.1,36.3254
86298.4,36.3029
88143.7,36.2878
90053.6,36.2824
91944.9,36.2741
93826.7,36.2636
95690.9,36.266
97545.8,36.3295
99393.3,36.6353

File: paper/benchmarking/experimental isotherms/experimental_N2_77K_isotherms_SESAMI_web_format/SIFSIX-Ni.csv
Pressure (Pa),Loading (mol/kg)
0.0187613,0.207869
0.0294165,0.416046
0.0406931,0.623289
0.0743774,0.829084
0.281562,1.03347
0.890756,1.23149
1.76506,1.42695
3.3849,1.6177
10.0276,1.8029
63.0113,1.9466
128.342,2.07838
170.281,2.23239
203.799,2.39172
240.359,2.54876
277.891,2.70485
323.168,2.85594
379.807,2.99432
453.004,3.11579
556.108,3.20706
675.591,3.28735
804.671,3.35448
957.085,3.40293
1110.96,3.44716
1271.26,3.48418
1440.53,3.51336
1615.92,3.53963
1793.23,3.56381
1974.63,3.58487
2159.39,3.60405
2341.73,3.62197
2528.42,3.63808
2711.6,3.65297
2903.74,3.66727
3096.92,3.68074
3287.44,3.69327
3478.64,3.70529
3669.24,3.71602
3859.2,3.72681
4051.9,3.73722
4250.79,3.74673
4444.4,3.75585
4637.37,3.76497
4830.55,3.77357
5022.45,3.78213
5217.32,3.79048
5407.66,3.79814
5605.72,3.80576
5794.44,3.81334
5984.52,3.81983
6173.26,3.8264
6365.66,3.83306
6564.21,3.83975
6763.53,3.84613
6958.21,3.85249
7151.69,3.85816
7340.59,3.86437
7537.54,3.87022
7736.51,3.87614
7924.52,3.88254
8116.13,3.88732
8320.79,3.89397
8519.39,3.89941
8711.93,3.90533
8914.98,3.91149
9108.57,3.91782
9293.48,3.92277
9487.99,3.92879
9693.36,3.93445
9901.12,3.93979
10301.9,3.94711
10687.5,3.95627
11070.7,3.96294
11457.1,3.96969
11866.6,3.97754
12273.6,3.98384
12664.1,3.99038
13044.9,3.99659
13441,4.00284
13823.1,4.00842
14219.5,4.01416
14614.1,4.02073
15007.7,4.02624
15392.5,4.03074
15777.3,4.03594
16199,4.041
16595.1,4.04668
16997.1,4.05039
17405.1,4.05564
17790.8,4.05925
18203.4,4.06482
18612.7,4.06905
19027.6,4.0732
19407.6,4.07806
19796,4.0818
20206.2,4.08573
20595.6,4.09069
21005.8,4.0951
21411.3,4.09917
21764.1,4.10372
22148.9,4.10769
22564.4,4.11233
22922.3,4.11608
23325.6,4.11998
23683.8,4.12314
24055.1,4.12742
24477.6,4.13153
24871.2,4.13523
25289.2,4.13899
25702,4.14409
26131,4.14816
26518.7,4.15298
26901.5,4.15704
27315,4.16132
27720.8,4.16616
28114.4,4.16984
28526.9,4.175
28918.5,4.18011
29307.1,4.18375
29695.9,4.18855
30122.1,4.19311
31721.2,4.2063
33283.2,4.21804
34882.5,4.23115
36481.4,4.24323
38029.1,4.2565
39577.9,4.26773
41168.7,4.27971
42719.8,4.29193
44263.3,4.30467
45869.1,4.31627
47440.2,4.3279
48985.9,4.33909
50553.7,4.35023
52129.7,4.35821
53702.4,4.36722
55246.5,4.37624
56816.3,4.38318
58356.5,4.39074
59951,4.39902
61516.9,4.40532
63071.3,4.4129
64598.2,4.4188
66174.5,4.4252
67670.5,4.43196
69206.5,4.4371
70725.5,4.44267
72274.1,4.44831
73805.6,4.454
75339.4,4.45902
76903.8,4.46747
78439.7,4.47609
79975.8,4.48345
81474.8,4.4931
82983.2,4.49988
84488.4,4.51055
85985,4.52054
87474.8,4.53498
88993.7,4.54921
90476.1,4.56851
91981.4,4.59116
93449.9,4.62084
94926.9,4.66236
96385.9,4.72041
97837.5,4.81638
99200.9,5.01494

File: paper/benchmarking/experimental isotherms/experimental_N2_77K_isotherms_SESAMI_web_format/UiO-66.csv
Pressure (Pa),Loading (mol/kg)
0.0159304,0.212906
0.028534,0.425396
0.0428257,0.638588
0.0579738,0.851037
0.0768635,1.0606
0.0953752,1.27038
0.111893,1.47982
0.13066,1.693
0.15448,1.9024
0.17544,2.11222
0.20835,2.32161
0.243346,2.53395
0.289466,2.74352
0.343468,2.95594
0.418789,3.16523
0.519899,3.37744
0.657445,3.58716
0.695829,3.79942
0.799254,4.01244
1.03343,4.22146
1.33842,4.43399
1.76507,4.64645
2.11926,4.85601
2.50594,5.0678
2.87824,5.27701
3.19016,5.48965
3.48758,5.69942
3.80281,5.91204
3.9676,6.12188
4.18843,6.33425
4.3883,6.5467
4.62736,6.75619
4.83554,6.96846
5.04482,7.17847
5.18757,7.39071
5.33558,7.60082
5.55263,7.81263
5.72284,8.02422
5.92318,8.23532
6.13327,8.44505
6.34925,8.65488
6.54374,8.86702
6.85873,9.07711
7.15825,9.28917
7.64638,9.4985
8.051,9.70836
8.67125,9.91857
9.20815,10.1278
10.1224,10.3375
11.6095,10.5474
13.8938,10.7564
17.1387,10.9634
21.8803,11.1693
29.3322,11.3737
40.5741,11.5728
57.7666,11.7656
83.6777,11.9501
121.398,12.1228
176.19,12.2801
247.447,12.4178
340.427,12.5362
453.498,12.6328
586.402,12.7111
736.07,12.7739
897.519,12.8241
1070.06,12.866
1242.89,12.903
1421.95,12.9346
1606.88,12.9639
1789.18,12.9914
1974.5,13.0177
2166.81,13.0417
2355.23,13.0623
2549.05,13.0801
2742.7,13.0949
2939.58,13.1096
3133.97,13.1223
3326.27,13.1343
3531.81,13.1453
3738.71,13.1559
3934.74,13.1659
4137.53,13.1739
4338.18,13.1822
4539.11,13.1893
4736.99,13.1962
4937.52,13.2019
5138.22,13.2071
5338.44,13.2123
5539.92,13.2168
5745.44,13.2224
5950.7,13.2265
6148.75,13.2305
6348.98,13.2347
6550.25,13.2385
6752.75,13.2418
6967.82,13.2454
7170.96,13.2489
7374.25,13.2521
7578.84,13.2545
7784.33,13.2574
7989.73,13.2605
8183.56,13.2628
8384.51,13.2651
8584.76,13.2684
8785.59,13.2699
8984.07,13.2723
9186.02,13.2746
9387.79,13.2764
9588.01,13.2784
9781.76,13.2803
10201.3,13.2845
10619.6,13.288
11034.3,13.2914
11456.7,13.2955
11877.6,13.2982
12314.9,13.3019
12734.2,13.3055
13167,13.3084
13569.8,13.3107
13981.8,13.3132
14406.8,13.3163
14831.1,13.3188
15252.6,13.3214
15661.2,13.3236
16101,13.3256
16526.2,13.3277
16939,13.3293
17370.2,13.3307
17776.6,13.332
18162.7,13.3333
18566.7,13.3349
18975.6,13.3355
19360.2,13.3375
19759.4,13.3377
20146.9,13.3384
20524.9,13.3394
20935.2,13.3412
21318.5,13.3413
21698.5,13.3429
22089,13.3428
22488,13.3445
22888.2,13.3448
23297.2,13.3441
23678.3,13.346
24058,13.346
24457.7,13.347
24857.4,13.3465
25254.7,13.3476
25647,13.3474
26045.1,13.3481
26444.2,13.3489
26846,13.3497
27236.4,13.3495
27634.4,13.3496
28042.2,13.3499
28429.9,13.3501
28834,13.3508
29233,13.3523
29641.3,13.3521
30033.1,13.3518
31708.2,13.3535
33330,13.355
34991.3,13.3564
36649,13.3569
38294.2,13.3574
39941.6,13.3572
41591.2,13.3582
43232.9,13.3591
44861.2,13.3595
46508.4,13.3586
48147.6,13.3587
49784.7,13.3573
51398.8,13.3572
53024.3,13.3578
54661,13.3558
56305.1,13.3553
57931,13.3552
59598.6,13.3551
61229.9,13.3545
62892.6,13.3541
64541,13.3536
66163.7,13.3531
67824.1,13.3529
69484,13.3521
71135.7,13.3513
72761.4,13.3514
74413,13.351
76067.7,13.3503
77714.3,13.3516
79313,13.3523
80955.2,13.3535
82589.9,13.3566
84241.8,13.358
85896.4,13.3616
87540.5,13.3648
89151.8,13.3715
90763.8,13.3798
92374.7,13.3876
93992.1,13.405
95607.2,13.4284
97183,13.4694
98694.4,13.575
99714,14.2348

File: paper/benchmarking/experimental isotherms/experimental_N2_77K_isotherms_SESAMI_web_format/ZIF-8.csv
Pressure (Pa),Loading (mol/kg)
0.656011,0.208601
1.97381,0.455025
3.22123,0.705235
5.2294,0.953406
6.47498,1.2018
8.18267,1.45002
9.39618,1.69981
10.8441,1.9491
12.5515,2.1974
14.0153,2.4446
15.4313,2.69252
16.6773,2.94057
18.0935,3.18833
19.554,3.43483
20.9498,3.68081
22.4399,3.92785
24.362,4.17379
26.0694,4.4193
28.5187,4.66366
30.5916,4.90721
33.278,5.15155
36.8278,5.39449
40.7216,5.63639
44.8583,5.87835
50.2728,6.11881
56.6324,6.358
64.3873,6.59472
74.4836,6.83004
86.2749,7.06344
100.486,7.29533
120.659,7.52222
146.936,7.74252
182.801,7.95479
229.508,8.15891
293.658,8.34727
380.046,8.51822
488.075,8.67223
538.341,8.86528
587.118,9.05795
647.409,9.24142
726.847,9.41038
828.418,9.56409
928.869,9.71686
1031.29,9.87241
1417.52,10.3531
1959.96,10.7098
2628.75,10.9752
3471.9,11.1207
4390.08,11.2122
5383.64,11.248
6391.95,11.2624
7420.09,11.2713
8462.64,11.2799
9513.55,11.2859
10527.3,11.2922
13088.9,11.2968
15667,11.3
18252.8,11.302
20836.1,11.3049
23392.1,11.3069
25951.2,11.3089
28550,11.3126
31129.3,11.3137
33712.8,11.315
36275.5,11.3177
38821.9,11.3182
41366.5,11.3183
43945.5,11.321
46490.2,11.3207
49039.9,11.3197
51637.5,11.3188
54172.7,11.3169
56675.4,11.3157
59264.2,11.3131
61799.2,11.3121
64311.7,11.3112
66891.6,11.3082
69431.9,11.3068
71930.7,11.3046
74480.2,11.3024
76991.7,11.2993
79483.8,11.2968
81986.8,11.2952
84535.6,11.2927
87054.5,11.2913
89582,11.2896
92092.1,11.2884
94568.3,11.2863
97081,11.2865
99561.4,11.3198
