Repository: hjkgrp/SESAMI_web

# Introduction
Forget about using an old excel spreadsheet from your co-workers! **On-the-fly**, the [SESAMI (Script to Estimate the Surface Area of Materials from their Isotherms) website](https://sesami-web.org/) performs Brunauer-Emmett-Teller (BET), BET+Excess Sorption Work (ESW), and Machine Learning (ML) methods for surface area
estimation in nanoporous materials. This website allows a user to upload either an [Adsorption Information File (AIF)](https://pubs.acs.org/doi/10.1021/acs.langmuir.1c00122) or a Comma Separated-Values (CSV) file. 

This website is based on the [MOFSimplify](https://github.com/hjkgrp/MOFSimplify) website developed by the [Kulik Group](http://hjkgrp.mit.edu/) at MIT.

For additional support, feedback, and inquiry, please raise a GitHub issue in this repo. For specific questions, contact Yongchul Chung at <span style="color:blue">drygchung@gmail.com</span>.

# Sample Output
For the downloadable figures generated on the website, a user can adjust the font type, font size, dot-per-inch (dpi), and legend to their liking.

# Website Configuration
The website is powered by `Mongo DB 5.3.1` and `Google Cloud Run`.

# Calculation Details
The SESAMI 1 algorithms employed in this code select the linear region from an isotherm and compute the surface area of the corresponding material. A detailed description of the algorithm can be found on page S5 of [J. Phys. Chem. C 2019, 123, 33, 20195 - 20209](https://pubs.acs.org/doi/abs/10.1021/acs.jpcc.9b02116). An excerpt from the SI is provided below for completeness.

## BET Areas (SESAMI 1)
We consider the “right-most” region, which is the region having a high-pressure limit at the point where the **first maximum of q(1 − p/p0) with respect to p/p0 occurs** (q is the loading, p is the vapor pressure, and p0 is the saturation vapor pressure), as per consistency **criterion 1**, and a low-pressure limit at the lowest pressure point on the isotherm. Next, we consider a region that has the same upper pressure limit but a lower pressure limit that is shifted to the right by one point on the pressure axis. We continue to move the lower pressure limit to the right **until we locate a region with 4 consecutive data points**. Then, we shift the upper pressure limit to a smaller value by one point, and again move the lower pressure limit to the right as before until we reach another 4-point linear region. The process continues until we reach **a 4-point region starting at the lowest pressure point on the isotherm**, which we define as the “left-most” region. We select a linear region to compute the BET area that satisfies as many consistency criteria as possible and contains at least 4 points.

### Best Region for BET Area Calculation
To select the best region (i.e., the linear region that satisfies the most consistency criteria), we search through all possible “linear” regions.

# Preparing Input Files
A user can provide an adsorption isotherm to the website as either an AIF file or a CSV file.

Use https://clownfish-app-lzoex.ondigitalocean.app/ to convert instrument output to AIF file ormat.
- Details on AIF file formatting can be found in [this repository](https://github.com/AIF-development-team/adsorptioninformationformat). The website https://adsorptioninformationformat.com/ will reflect changes as they occur.

For inputting isotherm data as a CSV file, see [this example](/example_input/example_loading_data.csv).

# JOSS Paper Supplementary Files
Files used for software performance benchmarking can be found [here](paper/benchmarking).

Note: In the benchmarking of the [JOSS paper](https://joss.theoj.org/papers/10.21105/joss.05429), an [older version of BETSI](https://github.com/nakulrampal/betsi-gui/tree/89b3ec7a216084d4bb6e2963918c781f32810190) was used. The [newer version](https://github.com/nakulrampal/betsi-gui/tree/e68e3def588ef46116ce32677cdf51401f261701) has implemented bug fixes and makes successful predictions where the previous version did not. The updated BETSI results, corresponding to Tables 1-3 of the paper, are [here](/paper/benchmarking/new_BETSI_benchmark.xlsx).

The SESAMI web routines are benchmarked against other software, namely BETSI, pyGAPS, and BEaTmap.

Over a set of 14 MOFs, GCMC and experimental isotherms are used to generate surface area predictions.
Zeo++ surface area predictions are also generated with CIF files of the 13 MOFs with good GCMC isotherms.

Note: In the benchmarking of the [JOSS paper](https://joss.theoj.org/papers/10.21105/joss.05429), an [older version of BETSI](https://github.com/nakulrampal/betsi-gui/tree/89b3ec7a216084d4bb6e2963918c781f32810190) was used. The [newer version](https://github.com/nakulrampal/betsi-gui/tree/e68e3def588ef46116ce32677cdf51401f261701) has implemented bug fixes and makes successful predictions where the previous version did not.

File: paper/benchmarking/experimental isotherms/experimental_N2_77K_isotherms_SESAMI_web_format/MOF-808.csv
Pressure (Pa),Loading (mol/kg)
0.29912,0.211645
0.377163,0.460573
0.551552,0.709472
0.639323,0.958413
0.900952,1.20667
1.09643,1.45556
1.30219,1.70372
1.4611,1.95228
1.76349,2.20054
2.1855,2.44825
2.81758,2.69577
3.33951,2.94367
4.19548,3.19023
5.36038,3.43684
7.29868,3.68229
9.71468,3.92667
12.8042,4.17017
17.0318,4.41185
22.269,4.65215
27.9387,4.89158
34.9805,5.12952
42.9472,5.36563
52.1711,5.60034
62.8538,5.83302
75.1858,6.06218
89.306,6.28857
106.004,6.5115
126.526,6.72919
151.674,6.94483
179.507,7.15098
212.786,7.35463
251.234,7.54756
295.234,7.73203
346.417,7.91428
402.913,8.08908
464.046,8.25592
529.767,8.41753
598.679,8.573
670.974,8.72444
746.493,8.87363
824.51,9.01967
902.089,9.16087
982.81,9.30138
1246.78,9.7757
1528.79,10.225
1811.81,10.6698
2095.59,11.1092
2375.53,11.5515
2652.25,11.9984
2919.32,12.4469
3178.27,12.902
3433.2,13.3744
3674.47,13.8557
3905.48,14.3545
4120.37,14.8636
4318.4,15.3804
4497.91,15.9356
4657.59,16.4973
4799.41,17.0842
4923.92,17.6935
5035.61,18.3201
5136.52,18.9507
5261.52,19.5465
5467.68,20.0505
5801.06,20.4152
6221.37,20.6804
6683.33,20.8794
7175.21,21.041
7693.03,21.1783
8228.05,21.301
8770.85,21.4046
9328.76,21.4969
9894.84,21.584
11348.3,21.7659
12813.8,21.9113
14280.7,22.0341
15766.7,22.1381
17264.7,22.2302
18773.8,22.311
20293.4,22.3825
21815.8,22.4488
23297.8,22.5035
24793.5,22.5572
26282.1,22.6056
27786.9,22.6518
29293.2,22.6923
30806.7,22.7316
32325.7,22.7672
33848.1,22.8007
35377.1,22.8323
36910.1,22.8596
38438.4,22.8873
39986.8,22.913
41468.3,22.9367
42961.5,22.9583
44446.5,22.9799
45932.5,22.9979
47427.9,23.0156
48913.8,23.034
50410,23.0516
51916.3,23.0662
53409.1,23.08
54892.3,23.0961
56389.1,23.1081
57873,23.1197
59357.9,23.131
60817,23.1434
62279.1,23.1554
63750.6,23.1647
65227.5,23.1755
66694.4,23.1881
68149,23.1964
69622.1,23.2037
71099.1,23.2128
72553.9,23.2202
74024.8,23.2267
75460.4,23.234
76909.4,23.2402
78363.2,23.2489
79834.1,23.2544
81254.1,23.264
82658.8,23.2699
84110.6,23.2774
85566.9,23.2864
87007.3,23.2938
88444.2,23.3029
89880.4,23.315
91283.5,23.3241
92709.8,23.3342
94092.4,23.3508
95501.3,23.3693
96917.1,23.3982
98287.3,23.4583
98974.6,24.4188

File: paper/benchmarking/experimental isotherms/experimental_N2_77K_isotherms_SESAMI_web_format/Mg-MOF-74.csv
Pressure (Pa),Loading (mol/kg)
0.0534649,0.413755
0.0564955,0.830459
0.0637538,1.24841
0.0637184,1.66427
0.0764321,2.07933
0.0854769,2.49533
0.090389,2.91063
0.113619,3.32577
0.117495,3.74103
0.180688,4.15665
0.186671,4.57199
0.311073,4.9866
0.391594,5.40141
0.417274,5.81602
0.504391,6.23122
0.524597,6.64644
0.771417,7.0607
0.99659,7.47457
1.42296,7.88803
1.64129,8.30229
2.15259,8.7153
2.64797,9.12826
3.12549,9.54109
3.68117,9.9532
4.30616,10.3657
5.30999,10.7766
6.53717,11.1867
7.9138,11.596
10.4617,12.002
13.1769,12.4052
18.638,12.8017
27.5998,13.1886
41.3169,13.5698
60.7836,13.9274
87.4231,14.2728
122.194,14.5942
167.181,14.8837
222.747,15.1401
293.214,15.362
378.264,15.5466
473.807,15.6953
582.343,15.8184
699.755,15.9199
823.1,16.0043
948.67,16.0738
1080.8,16.1353
1767.23,16.3543
2478.89,16.4845
3201.06,16.5807
3937.34,16.6571
4669.53,16.7168
5402.02,16.7662
6138,16.8111
6886.79,16.8493
7639.04,16.8845
8380.26,16.9144
9110.08,16.9416
9867.25,16.9654
11361.6,17.008
12854.4,17.0438
14353.3,17.0741
15854.2,17.101
17333.7,17.1238
18817.7,17.1439
20298.1,17.1613
21793.1,17.1815
23289,17.193
24772.6,17.2063
26243.2,17.2179
27715.7,17.2292
29191.7,17.2378
30674.9,17.2457
32173.3,17.2554
33654.5,17.2629
35125.7,17.2702
36629.4,17.2752
38093.4,17.2819
39588.6,17.2863
41106.5,17.2901
42564.4,17.2944
44029.4,17.3
45543.6,17.3002
47000.5,17.302
48483.5,17.3027
49963.6,17.304
51478.3,17.3034
52949.9,17.2996
54440.8,17.302
55920.8,17.3036
57406.4,17.3006
58877.7,17.3003
60337.4,17.3
61790.1,17.2991
63295.7,17.295
64790.9,17.2931
66265,17.2896
67728.2,17.2834
69208,17.2788
70672.9,17.2733
72148.6,17.2637
73603.4,17.2544
75074.5,17.2434
76535.6,17.2361
78028.6,17.2287
79505.7,17.2205
80997.6,17.211
82447.3,17.2047
83940,17.191
85393,17.186
86900.6,17.1823
88353.5,17.1781
89841.6,17.1741
91304.1,17.1775
92774.5,17.1841
94250.5,17.192
95720,17.2122
97172.6,17.2712
98607.4,17.4205
99664.7,18.604
